Repository: noelabernathy400-bot/sic

# 碳化硅外延层厚度确定研究

基于傅里叶变换红外光谱(FTIR)的 SiC 外延层厚度反演。

## 问题

通过 SiC 衬底上外延层的 FTIR 反射光谱，反演外延层厚度。核心挑战：色散效应、多光束干涉、多角度数据融合。

## 方法路线

1. **FFT 频域初值** — 频谱分析提取厚度种子
2. **FOD 色散修正** — 峰谷级次差法考虑折射率色散
3. **TMM 全谱拟合** — Dong2012 模型：Lorentz-Drude 介电函数 + TMM 正演 + 坐标搜索/局部细化
4. **多角度联合** — 10°+15° 双角度仿射校准
5. **稳健性分析** — Bootstrap 不确定性 + 波段权重 + 敏感性

## 最终结果

- SiC 外延层厚度: ~6.9 μm
- Si 衬底厚度: ~402 μm

## 结构

```
├── src/             ← 核心代码 (27 .py)
├── experiments/     ← 实验输出 (CSV + 报告)
├── docs/            ← 研究笔记/文献/方法
├── papers/          ← 最终论文 PDF
├── data/            ← 原始附件数据
└── deliverables/    ← LaTeX 论文源码+PDF
```

# 实验目录说明

## 目标

本目录用于保存所有 Python 可复现实验。实验应从 `Sources/` 中读取原始数据，将派生结果写入 `Experiments/outputs/` 和 `Experiments/figures/`，不要覆盖原始资料。

## 当前脚本

| 脚本 | 作用 |
| --- | --- |
| `../Code/initial_data_diagnostic.py` | 初步数据诊断，输出命令行摘要 |
| `../Code/spectral_pipeline.py` | 生成谱线图、峰谷表、基线峰距厚度和 FOD 拟合结果 |
| `../Code/run_pipeline.py` | 一键运行当前 pipeline |

## 运行方式

```powershell
& 'C:\Users\A2826\.cache\codex-runtimes\codex-primary-runtime\dependencies\python\python.exe' 'Projects/MathematicalModeling/碳化硅外延层厚度确定研究/Code/run_pipeline.py'
```

## 输出

- `outputs/spectral_summary.csv`
- `outputs/extrema_points.csv`
- `outputs/baseline_thickness_intervals.csv`
- `outputs/fod_fit_results.csv`
- `outputs/spectral_pipeline_summary.md`
- `figures/*.svg`

## 已知口径

- 当前 FOD 脚本分别拟合峰序列和谷序列；相邻同类极值按一级次差处理。
- 如果后续使用峰谷混合序列，才应按半级次差处理。

## 规则

- 后续代码全部使用 Python。
- 所有脚本必须能从项目目录结构自动定位数据。
- 任何数值结果都要说明模型、参数和单位。
- 没有外部真值时，不要用“准确”替代“自洽/稳定/与模型一致”。

File: experiments/baseline_thickness_intervals.csv
dataset,material,angle_deg,kind,from_wavenumber_cm,to_wavenumber_cm,spacing_cm,n0,thickness_um
SiC_10deg,SiC,10.0,peak-peak,1088.619,1394.764,306.145,2.6,6.295645425077506
SiC_10deg,SiC,10.0,peak-peak,1394.764,1838.311,443.547,2.6,4.34538023853245
SiC_10deg,SiC,10.0,peak-peak,1838.311,2080.333,242.02200000000016,2.6,7.963657719795521
SiC_10deg,SiC,10.0,peak-peak,2080.333,2325.731,245.39800000000014,2.6,7.854099742705123
SiC_10deg,SiC,10.0,peak-peak,2325.731,2585.11,259.3789999999999,2.6,7.430749477252798
SiC_10deg,SiC,10.0,peak-peak,2585.11,2841.596,256.4859999999999,2.6,7.5145636356774
SiC_10deg,SiC,10.0,peak-peak,2841.596,3093.261,251.66499999999996,2.6,7.65851575968193
SiC_10deg,SiC,10.0,peak-peak,3093.261,3350.711,257.4499999999998,2.6,7.486425980424758
SiC_10deg,SiC,10.0,peak-peak,3350.711,3609.125,258.4140000000002,2.6,7.45849825729392
SiC_10deg,SiC,10.0,peak-peak,3609.125,3855.969,246.84400000000005,2.6,7.808090813065549
SiC_10deg,SiC,10.0,trough-trough,1127.671,1472.866,345.19499999999994,2.6,5.583453898985654
SiC_10deg,SiC,10.0,trough-trough,1472.866,1712.479,239.61300000000006,2.6,8.043722037870868
SiC_10deg,SiC,10.0,trough-trough,1712.479,2198.934,486.45500000000015,2.6,3.9620938599877733
SiC_10deg,SiC,10.0,trough-trough,2198.934,2450.117,251.183,2.6,7.67321183623236
SiC_10deg,SiC,10.0,trough-trough,2450.117,2704.675,254.558,2.6,7.571478282593172
SiC_10deg,SiC,10.0,trough-trough,2704.675,2960.678,256.0029999999997,2.6,7.528741337641961
SiC_10deg,SiC,10.0,trough-trough,2960.678,3217.647,256.96900000000005,2.6,7.50043923064787
SiC_10deg,SiC,10.0,trough-trough,3217.647,3467.865,250.21799999999985,2.6,7.702804629004923
SiC_10deg,SiC,10.0,trough-trough,3467.865,3720.977,253.11200000000008,2.6,7.614733274836246
SiC_10deg,SiC,10.0,trough-trough,3720.977,3971.677,250.70000000000027,2.6,7.687995088393899
SiC_15deg,SiC,15.0,peak-peak,1094.887,1406.816,311.9290000000001,2.6,6.195886119181192
SiC_15deg,SiC,15.0,peak-peak,1406.816,1857.114,450.298,2.6,4.2919945486546025
SiC_15deg,SiC,15.0,peak-peak,1857.114,2099.136,242.02199999999993,2.6,7.985540823851018
SiC_15deg,SiC,15.0,peak-peak,2099.136,2611.626,512.4900000000002,2.6,3.7711498005230726
SiC_15deg,SiC,15.0,peak-peak,2611.626,2867.148,255.52199999999993,2.6,7.563640552555439
SiC_15deg,SiC,15.0,peak-peak,2867.148,3123.634,256.4859999999999,2.6,7.535212687125501
SiC_15deg,SiC,15.0,peak-peak,3123.634,3381.084,257.4499999999998,2.6,7.506997713226148
SiC_15deg,SiC,15.0,peak-peak,3381.084,3634.678,253.59400000000005,2.6,7.621144669314218
SiC_15deg,SiC,15.0,peak-peak,3634.678,3884.414,249.73600000000033,2.6,7.7388785007770915
SiC_15deg,SiC,15.0,trough-trough,1028.837,1290.144,261.307,2.6,7.396191304749089
SiC_15deg,SiC,15.0,trough-trough,1290.144,1730.317,440.173,2.6,4.390720378737611
SiC_15deg,SiC,15.0,trough-trough,1730.317,2218.701,488.384,2.6,3.9572888572722906
SiC_15deg,SiC,15.0,trough-trough,2218.701,2474.705,256.0039999999999,2.6,7.5493998580884325
SiC_15deg,SiC,15.0,trough-trough,2474.705,2731.191,256.4859999999999,2.6,7.535212687125501
SiC_15deg,SiC,15.0,trough-trough,2731.191,2988.641,257.4500000000003,2.6,7.506997713226135
SiC_15deg,SiC,15.0,trough-trough,2988.641,3246.574,257.933,2.6,7.492940264603871
SiC_15deg,SiC,15.0,trough-trough,3246.574,3496.792,250.21799999999985,2.6,7.7239709424184975
SiC_15deg,SiC,15.0,trough-trough,3496.792,3765.331,268.5390000000002,2.6,7.197005132476359
Si_10deg,Si,10.0,peak-peak,1105.494,1508.543,403.049,3.42,3.632006236930923
Si_10deg,Si,10.0,peak-peak,1508.543,1928.467,419.9240000000002,3.42,3.486051003964457
Si_10deg,Si,10.0,peak-peak,1928.467,2360.443,431.9760000000001,3.42,3.3887912332832637
Si_10deg,Si,10.0,peak-peak,2360.443,2779.403,418.9599999999996,3.42,3.494072182997835
Si_10deg,Si,10.0,peak-peak,2779.403,3213.79,434.38700000000017,3.42,3.3699822549679683
Si_10deg,Si,10.0,peak-peak,3213.79,3641.427,427.63700000000017,3.42,3.4231754543895194
Si_10deg,Si,10.0,peak-peak,3641.427,3975.534,334.10699999999997,3.42,4.3814600765286915
Si_10deg,Si,10.0,trough-trough,1314.25,1722.603,408.35300000000007,3.42,3.5848309717052924
Si_10deg,Si,10.0,trough-trough,1722.603,2142.044,419.4409999999998,3.42,3.4900653054631574
Si_10deg,Si,10.0,trough-trough,2142.044,2566.789,424.74500000000035,3.42,3.4464831411523864
Si_10deg,Si,10.0,trough-trough,2566.789,2996.355,429.5659999999998,3.42,3.4078034150486123
Si_10deg,Si,10.0,trough-trough,2996.355,3428.814,432.45899999999983,3.42,3.3850063978059706
Si_10deg,Si,10.0,trough-trough,3428.814,3868.022,439.2080000000001,3.42,3.3329913885648055
Si_15deg,Si,15.0,peak-peak,1113.689,1520.596,406.9069999999999,3.42,3.60326291398999
Si_15deg,Si,15.0,peak-peak,1520.596,1945.823,425.2270000000001,3.42,3.4480240025749165
Si_15deg,Si,15.0,peak-peak,1945.823,2392.745,446.9219999999998,3.42,3.2806460692087773
Si_15deg,Si,15.0,peak-peak,2392.745,2804.473,411.72800000000007,3.42,3.5610716359900816
Si_15deg,Si,15.0,peak-peak,2804.473,3243.199,438.7260000000001,3.42,3.341933011818137
Si_15deg,Si,15.0,peak-peak,3243.199,3666.015,422.8159999999998,3.42,3.4676854767627647
Si_15deg,Si,15.0,peak-peak,3666.015,3975.534,309.51900000000023,3.42,4.737004521670474
Si_15deg,Si,15.0,trough-trough,1325.339,1738.995,413.65599999999995,3.42,3.544473916836513
Si_15deg,Si,15.0,trough-trough,1738.995,2162.293,423.29800000000023,3.42,3.4637369005828607
Si_15deg,Si,15.0,trough-trough,2162.293,2591.859,429.5659999999998,3.42,3.4131958826884
Si_15deg,Si,15.0,trough-trough,2591.859,3021.907,430.04800000000023,3.42,3.4093703552694667
Si_15deg,Si,15.0,trough-trough,3021.907,3452.92,431.0129999999999,3.42,3.401737076475477
Si_15deg,Si,15.0,trough-trough,3452.92,3896.949,444.029,3.42,3.302020594472263

File: experiments/data_processing_diagnostics_summary.csv
dataset,angle_deg,preprocessing,band_min_cm,band_max_cm,n_eff_for_constant_n_check,fft_status,fft_resolution,peak_frequency_cycles_per_cm,peak_period_cm,constant_n_thickness_um,peak_to_second,peak_to_median,target_energy_fraction,signal_std,peak_count,peak_median_spacing_cm,peak_constant_n_interval_thickness_um,trough_count,trough_median_spacing_cm,trough_constant_n_interval_thickness_um
SiC_10deg,10.0,center_only,1500.0,4000.0,2.6,ok,0.0004,0.004,250.0,7.709521474641411,1.5849084652404133,24.14465144099289,0.4981245041388449,0.00885906645990436,10,251.0,7.67880624964284,11,251.5,7.663540233241958
SiC_10deg,10.0,ma_detrend_201cm,1500.0,4000.0,2.6,ok,0.0004,0.004,250.0,7.709521474641411,1.605105227679011,24.337424987576075,0.6362091031582285,0.013238232386425937,10,255.0,7.5583543869033445,9,252.0,7.648334796271241
SiC_10deg,10.0,ma_detrend_401cm,1500.0,4000.0,2.6,ok,0.0004,0.004,250.0,7.709521474641411,1.663669780494391,35.17850241772281,0.5035016046809825,0.018941581862915488,10,256.0,7.528829565079503,9,253.0,7.618104223953964
SiC_10deg,10.0,ma_detrend_801cm,1500.0,4000.0,2.6,ok,0.0004,0.004,250.0,7.709521474641411,1.465302913925337,7.6475683852192295,0.15639255434635643,0.024120449272434542,9,257.5,7.484972305477098,9,248.9999999999999,7.740483408274512
SiC_10deg,10.0,poly2_detrend,1500.0,4000.0,2.6,ok,0.0004,0.004,250.0,7.709521474641411,1.5802671622587803,25.425510831660475,0.943126873536105,0.0041368428961633934,10,255.0,7.5583543869033445,11,250.5,7.694133208224961
SiC_10deg,10.0,poly3_detrend,1500.0,4000.0,2.6,ok,0.0004,0.004,250.0,7.709521474641411,1.5791509078583499,24.83482388935638,0.9918763910209297,0.004006174861454353,10,253.0,7.618104223953964,11,249.4999999999999,7.724971417476367
SiC_10deg,10.0,rolling_median_401cm,1500.0,4000.0,2.6,ok,0.0004,0.004,250.0,7.709521474641411,1.5680944831126098,31.530568790005688,0.9974917707304941,0.0049729314953064225,10,251.0,7.67880624964284,11,249.9999999999999,7.709521474641415
SiC_10deg,10.0,rolling_q20_401cm,1500.0,4000.0,2.6,ok,0.0004,0.004,250.0,7.709521474641411,1.5932317509530927,26.549466975150857,0.9152565795656447,0.00479771774500184,10,252.0,7.648334796271241,11,250.5,7.694133208224961
SiC_10deg,10.0,first_difference,1500.0,4000.0,2.6,ok,0.0004,0.004,250.0,7.709521474641411,1.6012337693152427,23.660907035307744,0.33813336844954667,0.00016894308029855867,11,250.4999999999999,7.694133208224965,11,245.5,7.850836532221397
SiC_15deg,15.0,center_only,1500.0,4000.0,2.6,ok,0.0004,0.004,250.0,7.730706245080282,1.4813126956145104,11.88467358715198,0.4317501420314085,0.00977074489638117,10,255.0,7.57912376968655,10,256.0,7.549517817461212
SiC_15deg,15.0,ma_detrend_201cm,1500.0,4000.0,2.6,ok,0.0004,0.004,250.0,7.730706245080282,1.4881701179894613,13.12759217712242,0.5917959594198067,0.013828578696903324,10,257.0,7.520142261751247,9,258.5,7.476505072611491
SiC_15deg,15.0,ma_detrend_401cm,1500.0,4000.0,2.6,ok,0.0004,0.004,250.0,7.730706245080282,1.6033709637939677,14.912282635710712,0.4661735167155884,0.019891159897216053,10,257.0,7.520142261751247,9,256.0,7.549517817461212
SiC_15deg,15.0,ma_detrend_801cm,1500.0,4000.0,2.6,ok,0.0004,0.004,250.0,7.730706245080282,1.3273089737080683,5.849700934066524,0.1375750882846949,0.025480825876939096,9,257.0,7.520142261751247,9,252.5,7.6541645990893885
SiC_15deg,15.0,poly2_detrend,1500.0,4000.0,2.6,ok,0.0004,0.004,250.0,7.730706245080282,1.4815484731065272,11.67981366663979,0.9482258303640035,0.004233605168536858,10,255.0,7.57912376968655,11,254.5,7.594013993202634
SiC_15deg,15.0,poly3_detrend,1500.0,4000.0,2.6,ok,0.0004,0.004,250.0,7.730706245080282,1.4814137049529064,11.659476941669457,0.9717505151569511,0.004099653849139618,10,254.0,7.6089628396459466,11,255.5,7.564291824931783
SiC_15deg,15.0,rolling_median_401cm,1500.0,4000.0,2.6,ok,0.0004,0.004,250.0,7.730706245080282,1.4708757569934316,12.42106106005132,0.989936160562741,0.005097159179689096,10,256.0,7.549517817461212,11,255.5,7.564291824931783
SiC_15deg,15.0,rolling_q20_401cm,1500.0,4000.0,2.6,ok,0.0004,0.004,250.0,7.730706245080282,1.5055431899963339,12.944490838102283,0.9283887427653319,0.004866689084102933,10,254.0,7.6089628396459466,11,255.5,7.564291824931783
SiC_15deg,15.0,first_difference,1500.0,4000.0,2.6,ok,0.0004,0.004,250.0,7.730706245080282,1.48894224273815,13.41165382699904,0.2910957557212201,0.00018097668408761675,11,248.0,7.7930506502825425,11,250.5,7.715275693692895

File: experiments/dispersion_fod_results.csv
dataset,material,angle_deg,kind,n_points,constant_n0,constant_fod_um,dispersion_fod_um,delta_um,delta_pct,r2,rss,n_min,n_max,k_min,k_max,reference_wavenumber_cm
SiC_10deg,SiC,10.0,peak,11,2.6,7.295709143739004,5.862090072330882,-1.4336190714081223,-19.6501675596322,0.9920144004960095,0.8784159454389463,2.762479551470098,3.1225241451570174,0.008273020269662718,0.2532799111067374,3855.969
SiC_10deg,SiC,10.0,trough,11,2.6,7.086235443763699,5.69683360217734,-1.3894018415863592,-19.607051623004057,0.9891521880871916,1.1932593104089213,2.7891048012718946,3.1254779482771577,0.008377161920891637,0.20918116190283215,3971.677
SiC_15deg,SiC,15.0,peak,10,2.6,6.539509083945099,5.24648155869076,-1.293027525254339,-19.77254727619848,0.9801873985191129,1.6345396221731865,2.766749694636988,3.1232502914023277,0.00828149269076769,0.24512173075600163,3884.414
SiC_15deg,SiC,15.0,trough,10,2.6,6.665648437690039,5.3383824193793314,-1.3272660183107075,-19.91203152578307,0.9777926905611688,1.8321030287035729,2.723379152680399,3.1201118427825025,0.008409051664266285,0.34517102991106013,3765.331

File: experiments/dong2012_plasma_boundary_table.csv
role,layer,scenario,nu_p_scale,nu_p_perp_cm_inv,carrier_concentration_cm3,relative_to_baseline_n,reason
epilayer,外延层,Dong2012 other method (Hg-probe C-V),0.7334,53.525,8.800e+16,0.538,Dong2012 表 2 的外部方法对照值；用于检查红外拟合参数量级。
substrate,衬底,Dong2012 other method (Hall measurement),1.0713,403.459,5.000e+18,1.148,Dong2012 表 2 的外部方法对照值；用于检查红外拟合参数量级。
epilayer,外延层,Dong2012 Table 2 baseline,1.0000,72.980,1.636e+17,1.000,Dong2012 表 2 的外延层红外拟合参数，作为当前代码基准。
epilayer,外延层,nu_p sensitivity RMSE-best,1.5000,109.470,3.681e+17,2.250,当前本题数据的 $\nu_p$ 敏感性扫描中，联合 RMSE 最小的外延层缩放。
epilayer,外延层,local refinement final,1.7500,127.715,5.010e+17,3.062,无 scipy 局部细化坐标搜索的最终外延层 $\nu_p$ 缩放。
epilayer,外延层,provisional constrained lower,0.7500,54.735,9.202e+16,0.562,候选受约束优化下界；覆盖 Dong2012 其他方法量级，同时避免过低导致信号弱耦合。
epilayer,外延层,provisional constrained upper,1.7500,127.715,5.010e+17,3.062,候选受约束优化上界；暂取到当前局部细化边界，不继续无依据放宽。
substrate,衬底,Dong2012 Table 2 baseline,1.0000,376.600,4.356e+18,1.000,Dong2012 表 2 的衬底红外拟合参数，作为当前代码基准。
substrate,衬底,nu_p sensitivity RMSE-best,1.0000,376.600,4.356e+18,1.000,当前本题数据的 $\nu_p$ 敏感性扫描中，联合 RMSE 最小的衬底缩放。
substrate,衬底,local refinement final,1.0000,376.600,4.356e+18,1.000,无 scipy 局部细化坐标搜索的最终衬底 $\nu_p$ 缩放。
substrate,衬底,provisional constrained lower,0.7500,282.450,2.450e+18,0.562,候选受约束优化下界；允许衬底载流子浓度低于 Dong2012 基准但仍保持重掺杂量级。
substrate,衬底,provisional constrained upper,1.2500,470.750,6.807e+18,1.562,候选受约束优化上界；覆盖 Hall 结果相对红外结果的偏高量级。

File: experiments/fod_fit_results.csv
dataset,material,angle_deg,kind,n0,reference_wavenumber_cm,n_points,d_um,rss,r2
SiC_10deg,SiC,10.0,peak,2.6,3855.969,11,7.295709143739004,0.6644566505179783,0.9939594849952911
SiC_10deg,SiC,10.0,trough,2.6,3971.677,11,7.086235443763699,1.010939271607999,0.9908096429853819
SiC_15deg,SiC,15.0,peak,2.6,3884.414,10,6.539509083945099,1.4462794196831599,0.9824693403674769
SiC_15deg,SiC,15.0,trough,2.6,3765.331,10,6.665648437690039,1.5655035393781596,0.9810241995226889
Si_10deg,Si,10.0,peak,3.42,3975.534,8,3.591799018605659,0.060356670037829935,0.9985629364276707
Si_10deg,Si,10.0,trough,3.42,3868.022,7,3.412018350748829,0.005446410161796394,0.9998054853513644
Si_15deg,Si,15.0,peak,3.42,3975.534,8,3.6280216772223866,0.12024190161434431,0.9971370975806109
Si_15deg,Si,15.0,trough,3.42,3896.949,7,3.397657978849715,0.0042514865314162795,0.9998481611953065

File: experiments/residual_fft_alignment_summary.csv
dataset,angle_deg,band,band_min_cm,band_max_cm,rmse,mae,lag1_autocorr,max_sign_run,positive_fraction,overlapping_fft_windows,period_weighted_mean_cm,period_weighted_std_cm,period_min_cm,period_max_cm,period_range_cm,thickness_weighted_mean_um,thickness_min_um,thickness_max_um,thickness_range_um,min_peak_to_median,median_peak_to_median,dataset_high_rmse_threshold,diagnosis,period_stable,frequency_evidence_weak
SiC_10deg,10.0,1500-2000,1500.0,2000.0,0.0022588353989665,0.0016069436102612,0.9681641533305694,63,0.3121387283236994,6,247.04422696494515,3.546542835722897,244.53731343283584,252.06153846153848,7.524225028702631,7.803354461355457,7.64646752703387,7.881743450942604,0.23527592390873409,3.8658076976404057,4.469596473591686,0.0013090375091811,残差高但周期稳定：优先怀疑物理模型/材料参数/背景校准,True,False
SiC_10deg,10.0,2000-2500,2000.0,2500.0,0.0013090375091811,0.0011630828266216,0.988243609901158,52,0.4277456647398844,12,251.59792623313882,4.755119252237616,244.53731343283584,256.0,11.462686567164155,7.663326287727647,7.528829565079503,7.881743450942604,0.35291388586310113,3.8658076976404057,4.041089558984011,0.0013090375091811,残差高且频域证据偏弱：优先检查局部数据质量、吸收区或预处理,False,False
SiC_10deg,10.0,2500-3000,2500.0,3000.0,0.0007768590746382,0.0006640658472349,0.97718949802616,45,0.5028901734104047,18,253.21101979742315,3.225782094101863,244.53731343283584,256.0,11.462686567164155,7.613013071562085,7.528829565079503,7.881743450942604,0.35291388586310113,3.8658076976404057,4.469596473591686,0.0013090375091811,残差不高但周期不稳：不宜过度依赖该波段的频域初值,False,False
SiC_10deg,10.0,3000-3500,3000.0,3500.0,0.0005339689217021,0.0004664448231836,0.9418487249135574,46,0.5722543352601156,12,254.0117142958954,1.9691385761144726,252.06153846153848,256.0,3.9384615384615245,7.588217698168962,7.528829565079503,7.64646752703387,0.11763796195436704,3.991253848277748,4.458882946741262,0.0013090375091811,残差低且周期稳定：当前模型解释相对可信,True,False
SiC_10deg,10.0,3500-4000,3500.0,4000.0,0.0009410837693623,0.0008181829577623,0.9638293796597204,47,0.5317919075144508,6,252.97014493322433,1.6592003863134261,252.06153846153848,256.0,3.9384615384615245,7.619328347812782,7.528829565079503,7.64646752703387,0.11763796195436704,4.732869380966383,4.77266304867792,0.0013090375091811,残差低且周期稳定：当前模型解释相对可信,True,False
SiC_15deg,15.0,1500-2000,1500.0,2000.0,0.0028045559277267,0.0022366277288757,0.9690219184457672,38,0.4971098265895953,6,251.2385697069295,3.0417308049009626,248.24242424242425,256.0,7.757575757575751,7.693716915679002,7.549517817461212,7.785440249256875,0.23592243179566275,2.997145677608661,4.372296805610468,0.0026218530945131,残差高且频域证据偏弱：优先检查局部数据质量、吸收区或预处理,True,True
SiC_15deg,15.0,2000-2500,2000.0,2500.0,0.0026218530945131,0.0021852270530178,0.9874605622073368,75,0.2601156069364161,12,253.77129953325544,3.0750666925462364,248.24242424242425,256.0,7.757575757575751,7.616950968606769,7.549517817461212,7.785440249256875,0.23592243179566275,2.997145677608661,3.8426481593543995,0.0026218530945131,残差高且频域证据偏弱：优先检查局部数据质量、吸收区或预处理,True,True
SiC_15deg,15.0,2500-3000,2500.0,3000.0,0.0015475423767347,0.001252394578702,0.9806174628755888,62,0.3583815028901734,18,255.07577832064234,2.1058560635445005,248.24242424242425,256.0,7.757575757575751,7.577398196591199,7.549517817461212,7.785440249256875,0.23592243179566275,2.997145677608661,4.230916443954584,0.0026218530945131,残差低且周期稳定：当前模型解释相对可信,True,True
SiC_15deg,15.0,3000-3500,3000.0,3500.0,0.0009674393381444,0.0008306081312712,0.974056682231672,48,0.6011560693641619,12,255.6023428591791,1.186602778090425,252.06153846153848,256.0,3.9384615384615245,7.561428082264767,7.549517817461212,7.667479033359044,0.11796121589783137,3.325821003580058,4.096826530217376,0.0026218530945131,残差低且周期稳定：当前模型解释相对可信,True,True
SiC_15deg,15.0,3500-4000,3500.0,4000.0,0.0020587823863998,0.0019319317590395,0.8653842682440123,173,1.0,6,255.09139352831411,1.659200386313426,252.06153846153848,256.0,3.9384615384615245,7.576731571645689,7.549517817461212,7.667479033359044,0.11796121589783137,4.197012590311103,4.37357772889143,0.0026218530945131,残差低且周期稳定：当前模型解释相对可信,True,False
